Repository: sfleischmann-3steps2/KORODUR-Sanierung_app

# KORODUR Sanierung – Web App

Interaktive Web-Applikation zur Präsentation des KORODUR-Sanierungsportfolios. Zielgruppe: Vertriebler, Bauherren, Architekten und Interessenten.

## Live ansehen

**[https://sfleischmann-3steps2.github.io/KORODUR-Sanierung_app/de/](https://sfleischmann-3steps2.github.io/KORODUR-Sanierung_app/de/)**

Verfügbar in: [Deutsch](https://sfleischmann-3steps2.github.io/KORODUR-Sanierung_app/de/) · [English](https://sfleischmann-3steps2.github.io/KORODUR-Sanierung_app/en/) · [Français](https://sfleischmann-3steps2.github.io/KORODUR-Sanierung_app/fr/) · [Polski](https://sfleischmann-3steps2.github.io/KORODUR-Sanierung_app/pl/)

## Features

- **4 Sprachen** – DE / EN / FR / PL, komplett übersetzt (UI + Inhalte), gegen KORODUR-Glossar geprüft
- **Lösungsfinder** – 4-Schritt-Assistent: Sanierungsart → Einsatzbereich → Dringlichkeit → Zusatzfunktion → Referenzen + Produkte
- **51 Referenzprojekte** mit Herausforderungen, Lösung, Vorteilen, Produktdaten und **Bildergalerie** (3–8 Fotos pro Referenz, Lightbox mit Pfeiltasten)
- **17 Produkte** mit technischen Daten, Normen, Qualitätsklassen und **Produkt-Mockups**
- **Einsatzbereich-Filter** über alle Referenzen (8 Bereiche: Lager & Logistik, Industrie & Produktion, Lebensmittel, Flugzeug, Parkdeck, Infrastruktur & Zufahrten, Verkaufsräume, Schwerindustrie)
- **Produktmatrix** – Interaktive Vergleichstabelle mit Eignungen pro Produkt
- **Volltextsuche** (Cmd/Ctrl+K) über Referenzen, Kategorien und Produkte
- **Responsive** – Desktop, Tablet, Mobile
- **PWA-fähig** – Service Worker, Manifest

## Tech Stack

- **Next.js 16** (App Router, Static Export)
- **Tailwind CSS 4**
- **TypeScript**
- **GitHub Pages** (automatisches Deployment via GitHub Actions)

## Lokal starten

```bash
npm install
npm run dev
```

## Informationsarchitektur

```
/[lang]/
├── Startseite (Hero, Referenz-Highlights, Lösungsfinder-Teaser, Außenflächen)
├── loesungsfinder/ (4-Schritt-Wizard → Matching-Referenzen + aggregierte Produkte)
├── referenzen/ (Filter: Sanierungsart · Einsatzbereich · Dringlichkeit · Produkt)
└── produkte/ (Produktübersicht + Produktmatrix + Detail-Seiten)
```

## Projektstruktur

```
├── app/[lang]/              # Locale-prefixed Routes (de/en/fr/pl)
│   ├── page.tsx             # Startseite
│   ├── loesungsfinder/      # 4-Schritt-Wizard
│   ├── referenzen/          # Referenz-Übersicht + Detail
│   ├── produkte/            # Produktübersicht + Detail
│   └── dictionaries/        # UI-Strings (de/en/fr/pl.json)
├── components/
│   ├── AppShell.tsx         # Layout-Wrapper
│   ├── TopNav.tsx           # Horizontale Navigation + Mobile Drawer
│   ├── Loesungsfinder.tsx   # 4-Step-Wizard mit Scoring-UI
│   ├── ReferenceCard.tsx    # Referenz-Karte mit Einsatzbereich-Badge
│   ├── ImageGallery.tsx     # Bildergalerie mit Grid + Lightbox (Referenz-Detail)
│   ├── SearchOverlay.tsx    # Volltextsuche (Cmd+K)
│   └── ...                  # LanguageSwitcher, TileGrid, etc.
├── data/
│   ├── referenzen.ts        # 51 Referenzen (DE-Basis, 26 historisch + 25 aus Notion-Import)
│   ├── produkte.ts          # 16 Produkte mit technischen Daten + Mockup-Bildern
│   ├── loesungsfinder.ts    # 4-Step-Definitionen + Scoring-Logik
│   ├── types.ts             # Referenz-Interface: sanierungsart/einsatzbereiche/
│   │                        #   zeitDringlichkeit/zusatzfunktionen
│   └── i18n/                # Inhalts-Übersetzungen (EN/FR/PL)
├── scripts/
│   ├── validate-referenzen.ts       # CI-Check: Enum-Werte, Pflichtfelder, Slugs
│   ├── test-loesungsfinder.ts       # Scoring-Smoke-Test
│   ├── match-app-notion.py          # Matching-Report App ↔ Notion-DB
│   ├── build-delta-payloads.py      # Baut Notion-Writeback-Payloads
│   ├── import-notion-referenzen.py  # Importiert Notion-Einträge in referenzen.ts
│   └── cleanup-referenzen.py        # Einmalige Datenmodell-Migration
├── lib/
│   ├── i18n.ts              # Locale-Typen, LOCALES Konstante
│   ├── LocaleContext.tsx    # Client-Context für Locale + Dictionary
│   └── basePath.ts          # GitHub Pages basePath Helper
└── .github/workflows/
    └── deploy.yml           # GitHub Pages Auto-Deploy
```

## Deployment

GitHub Pages via GitHub Actions – bei jedem Push auf `main` wird automatisch gebaut und deployt.

## Status: V2 – Live

### Backlog Themen
Commit: 0deae98c191a84ed9aded5fbff50f664f9336561 -> Sanierungssysteme (Systemdarstellung als Konzeptbasis)

### V2.4 (April 2026)
- [x] **Notion-Reconciliation** – App ↔ Notion-Referenzverzeichnis konsolidiert
  - 18 App-Refs fehlten in Notion → dort als Pages mit Strukturfeldern nachgelegt
  - 25 Notion-Refs fehlten in App → in `data/referenzen.ts` importiert (Bilder als Platzhalter)
  - Neue Gesamtzahl: **51 Referenzen**
- [x] **Taxonomie-Refactor** – alte 3er-Kategorisierung (Industrieboden/Industriebau/Infrastruktur + Unterkategorien) durch Lösungsfinder-Taxonomie ersetzt; einziges Modell für alle Referenz-Dimensionen

File: tds-work/texts/06_Rapid_Set_CEMENT_ALL.txt
--- PAGE 1 ---
CEMENT ALL Multi-Reparaturmörtel
Stand 10/2022
mineralischer, multifunktionaler Schnellreparaturmörtel
für Schichtdicken von 0 - 100 mm
BESCHREIBUNG Rapid Set CEMENT ALL ist ein auf spezieller Zementtechnologie basierender, mineralischer, multi-
funktionaler Schnellreparaturmörtel. Ideal dort, wo schnelle Festigkeiten, Dauerhaftigkeit und
schwind-armes Aushärten gefordert sind. CEMENT ALL kann je nach Anwendungsbereich in
Schichtdicken von nahezu 0 - 100 mm verarbeitet werden. Erstarrungsbeginn nach ca. 15 Minuten,
belastbar in ca. 1 Stunde. CEMENT ALL ist von seiner Optik vergleichbar mit Portlandzement-
Baustoffen und kann in ähnlicher Weise verarbeitet werden.
ANWENDUNG CEMENT ALL ist ein multifunktionaler Schnellreparaturmörtel geeignet für Betoninstandsetzung,
Vergussarbeiten, Verankerung und Injektion, Spachteln, Schalungsarbeiten und
Bodenbeschichtungen* (ab 10 mm empfehlen wir MORTAR-MIX). Einsetzbar für innen und außen,
auch in Nassbereichen.
*) Bei Bodenanwendung ggfls. den KORODUR Ansprechpartner kontaktieren
NACHHALTIGES BAUEN Die Verwendung von CEMENT ALL reduziert den CO2-Fußabdruck, steigert die Energie- und
Ressourceneffizienz und schont die natürlichen Ressourcen. Die Herstellung des Rapid Set Zements
benötigt 30 % weniger CO2-Ausstoss als herkömmlicher Portlandzement. Für weitere Informationen
(z.B. LEED-Werte) zuständigen KORODUR Ansprechpartner kontaktieren
EIGENSCHAFTEN • multifunktional einsetzbar
• für Reparatur und Neubau
• horizontal und vertikal
• Einbaudicke je nach Anforderungen „0“ - 100 mm
• schnellerhärtend, belastbar bereits nach ca. 1 Stunde nach Erstarrungsende
• hochfest
• spannungsarm
• mineralisch, physiologisch und ökologisch unbedenklich
• dauerhaft
• frost-/tausalzbeständig
• sulfatbeständig
• chloridfrei
• beständig gegen viele chemische Angriffe
• exzellente Haftung: direkt, ohne Haftbrücke
• Nachbehandlung nur mit Wasser
• innen und außen
• hohe Lagerstabilität
TECHNISCHE DATEN Qualität C55/67
Körnung 0 - 1 mm
Farbe hellgrau
Gängige Einbaudicken Boden 10 - 100 mm
*im 1. Arbeitsgang je nach gewählter Konsistenz Decke / über Kopf 5 - 10 mm*
Wand 5 - 15 mm*
Abbindezeit Erstarrungsbeginn ca. 15 Minuten
Anlehnung an DIN EN 196-3 Erstarrungsende ca. 35 Minuten
Belastbar nach ca. 60 Minuten
Belegreife diffusionsoffene Beläge (z. B.
Die Belegreife ist unabhängig von der Schichtdicke Fliesen, diffusionsoffene nach ca. 2 Std.
und wird durch die Umgebungstemperatur und Luft- Farbanstriche)
feuchtigkeit beeinflusst. Es wird empfohlen, die diffusionsdichte Beläge (z. B.
Restfeuchte durch eine geeignete Messung zu prüfen. Parkett, Bitumen-abdichtung) nach ca. 16 Std.
nach 60 Minuten > 20,0 N/mm²
Druckfestigkeit [N/mm²] nach 180 Minuten > 31,0 N/mm²
DIN EN 1015-11 nach 7 Tagen > 41,0 N/mm²
nach 28 Tagen > 62,0 N/mm²
nach 60 Minuten > 6,0 N/mm²
Biegezugfestigkeit [N/mm²] nach 180 Minuten > 8,0 N/mm²
DIN EN 1015-11 nach 7 Tagen > 10,0 N/mm²
nach 28 Tagen > 11,0 N/mm²
0 www.korodur.de
4
2
2
/
0
10 1/2

--- PAGE 2 ---
CEMENT ALL Multi-Reparaturmörtel
Haftzugfestigkeit [N/mm²] i. M. ca. 2,1 N/mm²

DIN EN 1542 Anforderung erfüllt
Statischer E-Modul [N/mm²] ca. 31.700 N/mm²

DIN EN 13412 Anforderung erfüllt
Sulfatbeständigkeit
Anforderung erfüllt 
Prüfung nach Wittekindt
Penetrationsprüfung
Eindringtiefe i. M. 16,0 mm
Eindringen wassergefährdender Stoffe gem. 
Anforderungen erfüllt
DAfStb-Richtlinie
Frost- / Tausalzprüfung (CDF)
Anforderungen erfüllt 
BWA-Merkblatt Frostprüfung
Chloridionengehalt i. M. 0,009

DIN EN 1015-17 Anforderungen erfüllt
Temperatur
≥ 5 °C
Verarbeitungs-, Umgebungs- u. Untergrundtemperatur
Wasserzugabe je 25 kg-Gebinde ca. 3,0 - 4,75 l
Materialverbrauch je m² je mm ca. 2,0 kg
VERARBEITUNG Untergrund
Untergrund säubern, lose Bestandteile, Zementschlämme, Staub, Säuren, Öl und Fett entfernen. Die
Oberfläche muss für einen kraftschlüssigen Verbund rissefrei, eben sowie rau und offenporig sein. Die
in den Regelwerken geforderten Oberflächenzugfestigkeiten sind zu beachten (1 N/mm² sind nicht zu
unterschreiten). Vor der Verarbeitung ist der Untergrund gründlich vorzunässen. Bei stark saugenden
Untergründen muss das Vornässen ggf. mehrmals wiederholt werden*. Ein Wasserfilm bzw.
Pfützenbildung ist dabei zu vermeiden.
* Bei Bedarf ist eine Grundierung auf Acrylatbasis zu integrieren.
Verarbeitung
Vor Beginn der Arbeiten sollte ausreichend Personal und geeignete Ausrüstung bzw. Werkzeug vor-
handen sein. CEMENT ALL mit der vorgegebenen Wassermenge je nach Art der Verarbeitung ca. 1 - 3
Minuten im geeigneten Zwangsmischer oder Rührquirl mischen. Zum Mischen zunächst Wasser in den
Mischbehälter vorgeben. Dann bei laufendem Mischer oder Rührquirl CEMENT ALL hinzugeben. Bei
geringerer Wasserzugabe erhöhen sich die Festigkeiten, wobei die maximale Wasserzugabe NICHT
überschritten werden darf. CEMENT ALL kann nach herkömmlichen Methoden verarbeitet werden. Die
Endbearbeitung sollte so schnell wie möglich erfolgen. CEMENT ALL kann geglättet, gerieben oder mit
Struktur versehen werden. Der Einbau sollte in einer kompletten Lage, d. h. nicht schichtweise und
möglichst gleichmäßig erfolgen. Keine Verlegung auf gefrorenen Untergründen. Bei der Verdichtung
sollten Luftporen weitgehend verhindert werden. Bei Temperaturen > 20 °C verkürzt sich die
Verarbeitungszeit, bei Temperaturen < 20 °C kann sich die Festigkeitsentwicklung verzögern. Zur
Verlängerung der Verarbeitungszeit kann Rapid Set SET CONTROL (Verzögerer) oder für erhöhte
Fließfähigkeit Rapid Set FLOW CONTROL (Plastifizierer) sowie das Additiv FAST zur Beschleunigung
der Abbindezeit zugegeben werden (siehe Datenblatt CONCRETE PHARMACY).
NACHBEHANDLUNG Die Nachbehandlung mit Wasser hat unmittelbar zu erfolgen, sobald die Oberfläche ihren feuchten
Glanz
verloren hat und sollte innerhalb einer Stunde wiederholt durchgeführt werden, bis das Produkt
ausreichende Festigkeiten erreicht hat. Bei Auftreten längerer Abbindezeiten, bei niedrigen
Temperaturen oder der Verwendung eines Verzögerers, können längere Nachbehandlungszeiten
erforderlich sein.
LIEFERFORM 25 kg Papierspezialverpackung
5 kg Kunststoffgebinde
LAGERUNG Trocken lagern wie Zement. Haltbarkeitsdauer ca. 12 Monate.
HINWEIS: Dieses Produkt enthält Zement und reagiert mit Feuchtigkeit/Wasser alkalisch. Deshalb Haut und Augen schützen. Bei Augenkontakt Arzt aufsuchen.
Die Angaben in diesem Datenblatt zur Verwendung und Verarbeitung basieren auf Anwendungsversuchen der KORODUR unter Zugrundelegung von Idealbedingungen im Labor sowie den genannten
technischen Vorschriften. Die jeweiligen Angaben stellen daher keinen Verwendungshinweis oder Beschaffenheitsvereinbarung im Sinne des § 434 Abs. 1 BGB, keine Anleitung im Sinne des § 434 Abs. 2 Satz
2 BGB und keine Garantie für die konkrete Verwendung dar. Wegen der unterschiedlichen Baustellenbedingungen sind vor jeder Verwendung eigene Versuche und Eignungsprüfungen erforderlich. Bitte
beachten Sie die aktuell gültige Produktinformation sowie das jeweils gültige Sicherheitsdatenblatt gemäß Verordnung (EG) Nr. 1907/2006 in der neuesten Fassung, aktuell auch im Internet: www.korodur.de
Zertifiziertes KORODUR International GmbH w w w . k o r o dur.de
Qualitätsmanagementsystem Wernher-von-Braun-Straße 4 · 92224 Amberg
DIN EN ISO 9001:2015 Tel. +49 (0) 9621 4759-0 · info@korodur.de 2 / 2

File: tds-work/texts/06b_Rapid_Set_CEMENT_ALL_Plus.txt
CEMENT ALL Plus
Multi-Reparaturmörtel
Stand 05/2020
mineralischer, kunststoffmodifizierter, multifunktionaler Schnellreparaturmörtel
für Schichtdicken von „0“-100 mm
BESCHREIBUNG Rapid Set CEMENT ALL Plus ist ein auf spezieller Zementtechnologie basierender, mineralischer,
kunststoffmodifizierter, multifunktionaler Schnellreparaturmörtel. Ideal dort, wo schnelle Festigkeiten,
Dauerhaftigkeit und schwindarmes Aushärten gefordert sind. CEMENT ALL Plus kann in
Schichtdicken von nahezu „0“-100 mm verarbeitet werden. Erstarrungsbeginn nach ca. 15 Minuten,
belastbar in ca. 1 Stunde. Höchster Schutz gegen Carbonatisierung mit Nachweis gem. DIN EN
13295 (Carbonatisierungswiderstand). Aufgrund der Zusammensetzung und in Anlehnung an die DIN
EN 206-1 werden mit CEMENT ALL Plus folgende Expositionsklassen eingehalten: XC4, XF4 und XA3.
ANWENDUNG CEMENT ALL Plus ist ein multifunktionaler, kunststoffmodifizierter Schnellreparaturmörtel geeignet
für Betoninstandsetzung, Vergussarbeiten, Verankerung und Injektion, Spachteln, Schalungsarbeiten
und Fahrbahnreparaturen. Einsetzbar für innen und außen, auch in Nassbereichen.
EIGENSCHAFTEN • multifunktional einsetzbar
• für Reparatur und Neubau
• horizontal und vertikal
• Einbaudicke „0“ - 100 mm
• schnellerhärtend, belastbar bereits nach ca. 1 Stunde nach Erstarrungsende
• hochfest, dauerhaft
• spannungsarm
• kunststoffmodifiziert
• erhöhter Carbonatisierungswiderstand
• verbesserte Frost-/Tausalzbeständigkeit durch Kunststoffmodifizierung
• sulfatbeständig
• chloridfrei
• beständig gegen viele chemische Angriffe
• exzellente Haftung: direkt, ohne Haftbrücke
• Nachbehandlung nur mit Wasser
• innen und außen
• hohe Lagerstabilität
TECHNISCHE DATEN Qualität C55/67
Körnung 0-1 mm
Farbe hellgrau
Gängige Einbaudicken Boden 10-100 mm
*im 1. Arbeitsgang je nach gewählter Konsistenz Decke / über Kopf 5-10 mm*
Wand 5-15 mm*
Abbindezeit Erstarrungsbeginn ca. 15 Minuten
Anlehnung an DIN EN 196-3 Erstarrungsende ca. 35 Minuten
Belastbar nach ca. 60 Minuten
Belegreife diffusionsoffene Beläge (z.
B. Fliesen, diffusionsoffene nach ca. 2 Std.
Die Belegreife ist unabhängig von der Schichtdicke
und wird durch die Umgebungstemperatur und Luft-
Farbanstriche)
feuchtigkeit beeinflusst. Es wird empfohlen, die diffusionsdichte Beläge (z.
nach ca. 16 Std.
Restfeuchte durch eine geeignete Messung zu prüfen. B. Parkett, Bitumen-abdichtung)
nach 60 Minuten > 20,0 N/mm²
Druckfestigkeit [N/mm²]
nach 180 Minuten > 31,0 N/mm²
DIN EN 1015-11
nach 28 Tagen > 62,0 N/mm²
nach 60 Minuten > 6,0 N/mm²
Biegezugfestigkeit [N/mm²]
nach 180 Minuten > 8,0 N/mm²
DIN EN 1015-11
nach 28 Tagen > 11,0 N/mm²
www.korodur.de
1/2
CEMENT ALL Plus Multi-Reparaturmörtel
Haftzugfestigkeit [N/mm²] i. M. ca. 2,1 N/mm²

DIN EN 1542 Anforderung erfüllt
Statischer E-Modul [N/mm²] ca. 31.700 N/mm²

DIN EN 13412 Anforderung erfüllt
Sulfatbeständigkeit Prüfung nach Wittekindt Anforderung erfüllt 
Penetrationsprüfung Eindringtiefe i. M. 16,0
Eindringen wassergefährdender Stoffe gem. mm 
DAfStb-Richtlinie Anforderungen erfüllt
Frost- / Tausalzprüfung (CDF) BWA-Merkblatt Frostprüfung Anforderungen erfüllt 
Chloridionengehalt i. M. 0,009

DIN EN 1015-17 Anforderungen erfüllt
Temperatur Verarbeitungs-, Umgebungs- u.
≥ 5 °C
Untergrundtemperatur
Wasserzugabe je 25 kg-Gebinde ca. 4 l
Materialverbrauch je m² je mm ca. 2,0 kg
VERARBEITUNG Untergrund
Untergrund säubern, lose Bestandteile, Zementschlämme, Staub, Säuren, Öl und Fett entfernen. Die
Oberfläche muss für einen kraftschlüssigen Verbund rissefrei, eben sowie rau und offenporig sein.
Die in den Regelwerken geforderten Oberflächenzugfestigkeiten sind zu beachten (1 N/mm² sind
nicht zu unterschreiten). Vor der Verarbeitung ist der Untergrund gründlich vorzunässen. Bei stark
saugenden Untergründen muss das Vornässen ggf. mehrmals wiederholt werden*. Ein Wasserfilm
bzw. Pfützenbildung ist dabei zu vermeiden. * Bei Bedarf ist eine Grundierung auf Acrylatbasis zu
integrieren.
Verarbeitung
Vor Beginn der Arbeiten sollte ausreichend Personal und geeignete Ausrüstung bzw. Werkzeug
vorhanden sein. CEMENT ALL Plus mit der vorgegebenen Wassermenge je nach Art der Verarbeitung
ca. 1-3 Minuten im geeigneten Zwangsmischer oder Rührquirl mischen. Zum Mischen zunächst
Wasser in den Mischbehälter vorgeben. Dann bei laufendem Mischer oder Rührquirl CEMENT ALL
Plus hinzugeben. Bei geringerer Wasserzugabe erhöhen sich die Festigkeiten, wobei die maximale
Wasserzugabe NICHT überschritten werden darf. CEMENT ALL PLUS kann nach herkömmlichen
Methoden verarbeitet werden. Die Endbearbeitung sollte so schnell wie möglich erfolgen. CEMENT
ALL Plus kann geglättet, gerieben oder mit Struktur versehen werden. Der Einbau sollte in einer
kompletten Lage, d. h. nicht schichtweise und möglichst gleichmäßig erfolgen. Keine Verlegung auf
gefrorenen Untergründen. Bei der Verdichtung sollten Luftporen weitgehend verhindert werden. Bei
Temperaturen > 20 °C verkürzt sich die Verarbeitungszeit, bei Temperaturen < 20 °C kann sich die
Festigkeitsentwicklung verzögern. Zur Verlängerung der Verarbeitungszeit kann Rapid Set SET
CONTROL (Verzögerer) oder für erhöhte Fließfähigkeit Rapid Set FLOW CONTROL (Plastifizierer)
sowie das Additiv FAST zur Beschleunigung der Abbindezeit zugegeben werden (siehe Datenblatt
CONCRETE PHARMACY).
NACHBEHANDLUNG Die Nachbehandlung mit Wasser hat unmittelbar zu erfolgen, sobald die Oberfläche ihren feuchten
Glanz verloren hat und sollte innerhalb einer Stunde wiederholt durchgeführt werden, bis das Produkt
ausreichende Festigkeiten erreicht hat. Bei Auftreten längerer Abbindezeiten, bei zu niedrigen
Temperaturen oder der Verwendung eines Verzögerungsmittels können längere
Nachbehandlungszeiten erforderlich werden.
LIEFERFORM 25 kg Papierspezialverpackung
LAGERUNG Trocken lagern wie Zement. Haltbarkeitsdauer ca. 12 Monate.
HINWEIS: Dieses Produkt enthält Zement und reagiert mit Feuchtigkeit/Wasser alkalisch. Deshalb Haut und Augen schützen. Bei Augenkontakt Arzt aufsuchen.
Die Angaben in diesem Datenblatt zur Verwendung und Verarbeitung basieren auf Anwendungsversuchen der KORODUR unter Zugrundelegung von Idealbedingungen im Labor sowie den genannten
technischen Vorschriften. Die jeweiligen Angaben stellen daher keinen Verwendungshinweis oder Beschaffenheitsvereinbarung im Sinne des § 434 Abs. 1 BGB, keine Anleitung im Sinne des § 434 Abs. 2
Satz 2 BGB und keine Garantie für die konkrete Verwendung dar. Wegen der unterschiedlichen Baustellenbedingungen sind vor jeder Verwendung eigene Versuche und Eignungsprüfungen erforderlich. Bitte
beachten Sie die aktuell gültige Produktinformation sowie das jeweils gültige Sicherheitsdatenblatt gemäß Verordnung (EG) Nr. 1907/2006 in der neuesten Fassung, aktuell auch im Internet:
www.korodur.de
Zertifiziertes KORODUR International GmbH w w w . k o r o dur.de
Qualitätsmanagementsystem Wernher-von-Braun-Straße 4 · 92224 Amberg
DIN EN ISO 9001:2015 Tel. +49 (0) 9621 4759-0 · info@korodur.de 2 / 2

File: tds-work/texts/08_Rapid_Set_CONCRETE_MIX.txt
--- PAGE 1 ---
CONCRETE MIX Schnellbeton
Stand 04/2026
mineralischer, multifunktionaler Schnellreparaturmörtel
für Schichtdicken von 50 - 600 mm
BESCHREIBUNG Rapid Set CONCRETE MIX ist ein auf spezieller Zementtechnologie basierender, mineralischer,
multifunktionaler Schnellreparaturbeton. Ideal dort, wo schnelle Festigkeiten, Dauerhaftigkeit und
schwindarmes Aushärten gefordert sind. CONCRETE MIX kann in Schichtdicken von 50 - 600 mm
verarbeitet werden. Erstarrungsbeginn nach ca. 15 Minuten, belastbar in ca. 1 Stunde. CONCRETE
MIX ist von seiner Optik vergleichbar mit Portlandzement-Baustoffen und kann in ähnlicher Weise
verarbeitet werden.
ANWENDUNG CONCRETE MIX ist ein multifunktionaler Schnellreparaturbeton geeignet für Betoninstandsetzung, für
Reparatur und Bau von Gehwegen, Fahrbahnen, Beton- und Maschinenfundamente,
Schalungsarbeiten sowie Industrieböden. Einsetzbar für innen und außen, auch in Nassbereichen.
NACHHALTIGES BAUEN Die Verwendung von CONCRETE MIX reduziert den CO2-Fußabdruck, steigert die Energie- und
Ressourceneffizienz und schont die natürlichen Ressourcen. Die Herstellung des Rapid Set Zements
benötigt 30 % weniger CO2-Ausstoß als herkömmlicher Portlandzement. Für weitere Informationen
(z. B. LEED-Werte) zuständigen KORODUR Ansprechpartner kontaktieren.
EIGENSCHAFTEN • multifunktional einsetzbar
• für Reparatur und Neubau
• horizontal und vertikal
• Einbaudicke 50 - 600 mm
• schnellerhärtend, belastbar bereits nach ca. 1 Stunde nach Erstarrungsende
• hochfest
• spannungsarm
• mineralisch
• dauerhaft
• frost-/tausalzbeständig
• sulfatbeständig
• chloridfrei
• beständig gegen viele chemische Angriffe
• exzellente Haftung: direkt, ohne Haftbrücke
• Nachbehandlung nur mit Wasser
• innen und außen
• hohe Lagerstabilität
TECHNISCHE DATEN Qualität C35/45
Körnung 0 - 8 mm
Farbe hellgrau
Gängige Einbaudicken
Boden 50 – 600 mm
*im 1. Arbeitsgang je nach gewählter Konsistenz
Abbindezeit Erstarrungsbeginn ca. 15 Minuten
Anlehnung an DIN EN 196-3 Erstarrungsende ca. 35 Minuten
Belastbar nach ca. 60 Minuten
diffusionsoffene Beläge
Belegreife (z. B. Fliesen, diffusionsoffene nach ca. 2 Std.
Die Belegreife ist unabhängig von der Schichtdicke Farbanstriche)
und wird durch die Umgebungstemperatur und Luft-
feuchtigkeit beeinflusst. Es wird empfohlen, die diffusionsdichte Beläge
Restfeuchte durch eine geeignete Messung zu prüfen. (z. B. Parkett, Bitumen- nach ca. 16 Std.
abdichtung)
nach 60 Minuten > 19,0 N/mm²
Druckfestigkeit [N/mm²] nach 180 Minuten > 25,0 N/mm²
DIN EN 1015-11 nach 7 Tagen > 35,0 N/mm²
nach 28 Tagen > 41,0 N/mm²
0 www.korodur.de
6
4
/
0
4 2
1
1/2

--- PAGE 2 ---
CONCRETE MIX Schnellbeton
nach 60 Minuten > 4,5 N/mm²
Biegezugfestigkeit [N/mm²] nach 180 Minuten > 4,7 N/mm²
DIN EN 1015-11 nach 7 Tagen > 6,5 N/mm²
nach 28 Tagen > 7,0 N/mm²
Statischer E-Modul [N/mm²] ca. 30.690 N/mm²

DIN EN 13412 Anforderung erfüllt
Sulfatbeständigkeit
Anforderung erfüllt 
Prüfung nach Wittekindt
Frost- / Tausalzprüfung Anforderungen erfüllt 
Chloridionengehalt i. M. 0,009

DIN EN 1015-17 Anforderung erfüllt
Temperatur
≥ 5 °C
Verarbeitungs-, Umgebungs- u. Untergrundtemperatur
Wasserzugabe je 25 kg-Gebinde ca. 3,0 - 4,5 l
Materialverbrauch je m² je mm ca. 2,0 kg
VERARBEITUNG Untergrund
Untergrund säubern, lose Bestandteile, Zementschlämme, Staub, Säuren, Öl und Fett entfernen. Die
Oberfläche muss für einen kraftschlüssigen Verbund rissefrei, eben sowie rau und offenporig sein. Die
in den Regelwerken geforderten Oberflächenzugfestigkeiten sind zu beachten (1,0 N/mm2 sind nicht
zu unterschreiten). Vor der Verarbeitung ist der Untergrund gründlich vorzunässen. Bei stark
saugenden Untergründen muss das Vornässen mehrmals wiederholt werden. Ein Wasserfilm bzw.
Pfützenbildung ist dabei zu vermeiden.
Verarbeitung
Vor Beginn der Arbeiten sollte ausreichend Personal und geeignete Ausrüstung bzw. Werkzeug
vorhanden sein. CONCRETE MIX mit der vorgegebenen Wassermenge je nach Art der Verarbeitung ca.
1 - 3 Minuten im geeigneten Zwangsmischer oder Rührquirl mischen. Zum Mischen zunächst Wasser
in den Mischbehälter vorgeben. Dann bei laufendem Mischer oder Rührquirl CONCRETE MIX
hinzugeben. Bei geringerer Wasserzugabe erhöhen sich die Festigkeiten, wobei die maximale
Wasserzugabe NICHT überschritten werden darf. CONCRETE MIX kann nach herkömmlichen
Methoden verarbeitet werden. Die Endbearbeitung sollte so schnell wie möglich erfolgen. CONCRETE
MIX kann geglättet, gerieben oder mit Struktur versehen werden. Der Einbau sollte in einer kompletten
Lage, d. h. nicht schichtweise und möglichst gleichmäßig erfolgen. Keine Verlegung auf gefrorenen
Untergründen. Bei der Verdichtung sollten Luftporen weitgehend verhindert werden. Bei Temperaturen
> 20 °C verkürzt sich die Verarbeitungszeit, bei Temperaturen < 20 °C kann sich die
Festigkeitsentwicklung verzögern. Zur Verlängerung der Verarbeitungszeit kann Rapid Set SET
CONTROL (Verzögerer) oder für erhöhte Fließfähigkeit Rapid Set FLOW CONTROL (Plastifizierer)
sowie das Additiv FAST zur Beschleunigung der Abbindezeit zugegeben werden (siehe Datenblatt
CONCRETE PHARMACY).
NACHBEHANDLUNG Die Nachbehandlung mit Wasser hat unmittelbar zu erfolgen, sobald die Oberfläche ihren feuchten
Glanz verloren hat und sollte innerhalb einer Stunde wiederholt durchgeführt werden, bis das Produkt
ausreichende Festigkeiten erreicht hat. Bei Auftreten längerer Abbindezeiten, bei zu niedrigen
Temperaturen oder der Verwendung eines Verzögerungsmittels, können längere
Nachbehandlungszeiten erforderlich werden.
LIEFERFORM 25 kg Papierspezialverpackung
LAGERUNG Trocken lagern wie Zement. Haltbarkeitsdauer ca. 12 Monate.
HINWEIS: Dieses Produkt enthält Zement und reagiert mit Feuchtigkeit/Wasser alkalisch. Deshalb Haut und Augen schützen. Bei Augenkontakt Arzt aufsuchen.
Die Angaben in diesem Datenblatt zur Verwendung und Verarbeitung basieren auf Anwendungsversuchen der KORODUR unter Zugrundelegung von Idealbedingungen im Labor sowie den genannten
technischen Vorschriften. Die jeweiligen Angaben stellen daher keinen Verwendungshinweis oder Beschaffenheitsvereinbarung im Sinne des § 434 Abs. 1 BGB, keine Anleitung im Sinne des § 434 Abs. 2
Satz 2 BGB und keine Garantie für die konkrete Verwendung dar. Wegen der unterschiedlichen Baustellenbedingungen sind vor jeder Verwendung eigene Versuche und Eignungsprüfungen erforderlich. Bitte
beachten Sie die aktuell gültige Produktinformation sowie das jeweils gültige Sicherheitsdatenblatt gemäß Verordnung (EG) Nr. 1907/2006 in der neuesten Fassung, aktuell auch im Internet:
www.korodur.de
Zertifiziertes KORODUR International GmbH w w w . k o r o dur.de
Qualitätsmanagementsystem Wernher-von-Braun-Straße 4 · 92224 Amberg
DIN EN ISO 9001:2015 Tel. +49 (0) 9621 4759-0 · info@korodur.de 2 / 2

File: tds-work/texts/11_ASPHALT_REPAIR_MIX.txt
--- PAGE 1 ---
ASPHALT REPAIR MIX
Stand 09/2024
hochleistungsfähiges, schnellabbindendes, polymervergütetes, zementgebundenes Asphalt
Reparaturmaterial
BESCHREIBUNG Rapid Set ASPHALT REPAIR MIX ist ein auf spezieller Zementtechnologie basierendes
schnellabbindendes, polymervergütetes, werksgemischtes Asphalt Reparaturmaterial.
Ideal dort, wo schnelle Festigkeiten, Dauerhaftigkeit und schwindarmes Aushärten gefordert sind.
ASPHALT REPAIR MIX kann in Schichtdicken von 30 - 600 mm verarbeitet werden.
ANWENDUNG ASPHALT REPAIR MIX ist ein hochwertiges Reparaturmaterial, das sich ideal für die schnelle,
einfache und dauerhafte Beseitigung von Schlaglöchern im Asphalt eignet. Für die Reparatur von
Straßenschäden, Frostaufbrüchen, Grundstücks- und Garageneinfahrten, Parkplätzen, Gehwegen,
industriellen Verkehrsflächen oder auch für die Einfassung/Angleichung von Straßenkanalschächten
bei kurz gehaltenen Sperrzeiten. Bereits nach ca. 30 Minuten kann der Verkehr wieder rollen.
ASPHALT REPAIR MIX ist schwarz eingefärbt und hat eine hervorragende Haftung.
NACHHALTIGES BAUEN Die Verwendung von ASPHALT REPAIR MIX reduziert den CO 2 -Fußabdruck, steigert die Energie- und
Ressourceneffizienz und schont die natürlichen Ressourcen. Die Herstellung des Rapid Set Zements
benötigt ca. 30 % weniger CO -Ausstoß als herkömmlicher Portlandzement. Die Verwendung von
2
recyceltem Zuschlagmaterial verringert den Einsatz von Primärrohstoffen.
EIGENSCHAFTEN • schnelle und einfache Anwendung
• einkomponentig nur mit Wasser mischen
• keine Grundierung / Primer erforderlich
• Einbaudicke 30 - 600 mm
• schnellerhärtend, Verkehrsfreigabe bereits nach ca. 30 Minuten
• rutschsicher
• spannungsarm
• mineralisch
• sulfatbeständig
• chloridfrei
• beständig gegen viele chemische Angriffe
• Nachbehandlung nur mit Wasser
• hohe Lagerstabilität
TECHNISCHE DATEN Körnung 0 - 8 mm
Farbe schwarz
Gängige Einbaudicken 30 - 600 mm
Verarbeitungszeit ca. 15 Minuten
Belastbar / Verkehrsfreigabe nach ca. 30 Minuten
nach 30 Minuten ca. 15 N/mm²
Druckfestigkeit [N/mm²]
nach 01 Stunde ca. 22 N/mm²
DIN EN 1015-11
nach 28 Tagen ca. 38 N/mm²
nach 30 Minuten ca. 3,0 N/mm²
Biegezugfestigkeit [N/mm²]
nach 01 Stunde ca. 4,0 N/mm²
DIN EN 1015-11
nach 28 Tagen ca. 6,4 N/mm²
Dynamischer E-Modul [N/mm²] nach 28 Tagen ca. 26.000 N/mm²
Statischer E-Modul [N/mm²] nach 28 Tagen ca. 22.000 N/mm²
Wasserzugabe je 25 kg-Gebinde ca. 3,80 l
Materialverbrauch je m², je 10 mm ca. 20 kg
www.korodur.de
6
5
4/ 1/2
2
0
9
7

--- PAGE 2 ---
ASPHALT REPAIR MIX
VERARBEITUNG Untergrund
Untergrund mit Drahtbürste säubern, lose Bestandteile und Staub mit geeignetem Besen entfernen.
Die Applikationsfläche muss sauber, fest und frei von Materialien sein, die die Haftung
beeinträchtigen können. Für einen maximalen Verbund wird empfohlen, die Oberfläche gründlich mit
einem Hochdruckreiniger zu reinigen. Anschließend stehendes Wasser oder Pfützenbildung
entfernen.
Bei Reparaturen in der gesamten Tiefe den beschädigten Asphalt und losen Schutt entfernen und die
vertikalen Seiten rechtwinklig abschneiden. Die Oberfläche mit Wasser sättigen bevor ASPHALT
REPAIR MIX aufgetragen wird.
Mischen
Vor Beginn der Arbeiten sollte ausreichend Personal und geeignete Ausrüstung bzw. Werkzeug
vorhanden sein. ASPHALT REPAIR MIX mit der vorgegebenen Wassermenge ca. 1 - 3 Minuten im
geeigneten Zwangsmischer oder Rührquirl klumpenfrei und gleichmäßig mischen. Zum Mischen
zunächst Wasser in den Mischbehälter vorgeben. Dann bei laufendem Mischer oder Rührquirl
ASPHALT REPAIR MIX hinzugeben. Bei geringerer Wasserzugabe erhöhen sich die Festigkeiten,
wobei die maximale Wasserzugabe NICHT überschritten werden darf.
Verarbeitung
ASPHALT REPAIR MIX kann nach herkömmlichen Methoden verarbeitet werden. Der Einbau nebst
Verdichtung sollte zügig erfolgen, um eine maximale Nachbearbeitungszeit zu ermöglichen.
ASPHALT REPAIR MIX kann geglättet, gerieben oder mit Struktur versehen werden z. B. mit einer
Strukturwalze. Der Einbau sollte in einer kompletten Lage, d. h. nicht schichtweise und möglichst
gleichmäßig erfolgen. Keine Verlegung auf gefrorenen Untergründen.
Bei der Verdichtung sollten Luftporen weitgehend verhindert werden. Bei Temperaturen > 20 °C
verkürzt sich die Verarbeitungszeit, bei Temperaturen < 20 °C kann sich die Festigkeitsentwicklung
verzögern.
ASPHALT REPAIR MIX kann in einem Temperaturbereich von 5 °C bis 30 °C verarbeitet werden.
NACHBEHANDLUNG Eine Nachbehandlung ist generell nicht notwendig. Bei hohen Temperaturen und dauerhafter
Sonneneinstrahlung empfehlen wir eine Nachbehandlung mit einem parafinhaltigem
Nachbehandlungsmittel
LIEFERFORM 25 kg Papierspezialverpackung
LAGERUNG Trocken lagern, wie Zement. Haltbarkeitsdauer ca. 12 Monate.
HINWEIS Dieses Produkt enthält Zement und reagiert mit Feuchtigkeit/Wasser alkalisch. Deshalb Haut und Augen schützen. Bei Augenkontakt Arzt aufsuchen.
Die Angaben in diesem Datenblatt zur Verwendung und Verarbeitung basieren auf Anwendungsversuchen der KORODUR unter Zugrundelegung von Idealbedingungen im Labor sowie den genannten
technischen Vorschriften. Die jeweiligen Angaben stellen daher keinen Verwendungshinweis oder Beschaffenheitsvereinbarung im Sinne des § 434 Abs. 1 BGB, keine Anleitung im Sinne des § 434 Abs. 2
Satz 2 BGB und keine Garantie für die konkrete Verwendung dar. Wegen der unterschiedlichen Baustellenbedingungen sind vor jeder Verwendung eigene Versuche und Eignungsprüfungen erforderlich. Bitte
beachten Sie die aktuell gültige Produktinformation sowie das erforderlich. jeweils gültige Sicherheitsdatenblatt gemäß Verordnung (EG) Nr. 1907/2006 in der neuesten Fassung, aktuell auch im Internet:
www.korodur.de
Zertifiziertes KORODUR International GmbH w w w . k o r o dur.de
Qualitätsmanagementsystem Wernher-von-Braun-Straße 4 · 92224 Amberg
DIN EN ISO 9001:2015 Tel. +49 (0) 9621 4759-0 · info@korodur.de 2 / 2
